Repository: Widebandgap/widebandgap.github.io

Welcome to Wide Bandgap Electronics Group page!
Here is the website: https://ethan-zhang-hku.github.io/

File: content/publication/conference-paper/2025_Single_Crystal_4H/index.md
---
title: "Single-Crystal 4H/3C-SiC Engineered Substrate: A Novel Platform Enabling High-Performance Low-Voltage SiC Devices"

authors:
  # add authors here

date: '2025-12-06T00:00:00Z'

publication_types: ['paper-conference']

publication: In **2025 IEEE International Electron Devices Meeting (IEDM)**
# publication_short: In **IEDM**

summary: Dec 2025·In **2025 IEEE International Electron Devices Meeting (IEDM)**

abstract: |
  4H-SiC devices are usually considered uncompetitive for low-voltage applications due to substrate resistance limitations. This work challenges this long-held belief by demonstrating a novel 150 mm single-crystal 4H/3C-SiC engineered substrate with resistivity over 45× lower than conventional 4H-SiC. The engineered substrate leverages the ultra-low resistivity of 3C-SiC and overcomes its high defect density by integrating a ~580 nm prime-grade 4H-SiC template. This template is transferred via surface-activated bonding and ion-cut onto a liquid-phase-grown 3C-SiC substrate. A sharp, defect-free bonding interface was achieved with a potential barrier below 30.4 mV and a record thermal boundary resistance of 1 + 0.7/–0.6 m2·K/GW. 200 V Schottky barrier diodes (SBDs) fabricated on this substrate demonstrate a record low specific on-resistance (Ron,sp) of 0.50 mΩ·cm2 and a surge current tolerance over 300 A …

tags: []

featured: true

links:
 - name: Link
   url: 'https://doi.org/10.1109/IEDM50572.2025.11353875'
   icon: fas fa-file-alt

url_pdf: ''
url_code: ''
url_dataset: ''
url_poster: ''
url_project: ''
url_slides: ''
url_source: ''
url_video: ''

image:
  focal_point: ''
  preview_only: false

projects:
  - example

slides: example
---
